Repository: oosaka005/powder-flow

# Powder Flow Measurement System

## Overview

This system automatically evaluates powder flowability using a Raspberry Pi-based dispensing device.
It measures the following properties and classifies them according to standard criteria:

- Bulk density and tapped density
- Hausner Ratio and Hausner Class
- Angle of repose and repose class

Results are saved as CSV/JSON files and accumulated in the on-device Material DB for comparison across materials and runs.

---

## Connecting to the Device

Connect your computer and the Raspberry Pi to the **same local network**, then open a terminal and run:

```bash
ssh sdl-5@dispensercontroller.local
```

| Item | Value |
|------|-------|
| Hostname | `dispensercontroller.local` |
| Username | `sdl-5` |
| Password | `Let'sFormulate5` |

---

## Starting the Application

The supported production path is now the two-layer SiLA 2 stack plus Web UI.
Install and enable the units in `deploy/systemd`, then browse to:

```text
RPi:     http://localhost:8000
Laptop: http://dispensercontroller.local:8000
```

For gateway-only development, with the SiLA 2 servers already running:

```bash
./run_web.sh
```

The old PySide application can still be launched for legacy development, but it
is not the hardware acceptance-test path:

```bash
cd ~/powder-flow
./run_app_desktop.sh
```

This script activates the Python virtual environment and launches the GUI.
The application window is 800 × 480 px and is optimized for the device's touchscreen display.

### SiLA 2 process layout

| Process | Default port | Responsibility |
|---------|--------------|----------------|
| Existing Balance Server | 50052 | Serial balance ownership |
| Powder Characterizer Dispenser Server | 50063 | Motor Bonnet + GPIO4 ownership |
| Powder Characterizer Camera Server | 50064 | Camera ownership and unchanged image bytes |
| Powder Characterizer Server | 50065 | Existing workflows, state, abort, pending results |
| Web UI Gateway | 8000 | HTTP/WebSocket and browser UI |

Server endpoints and ports are deployment environment variables; they are not
stored in `config/app_settings.json` and are not result or Material DB keys. See
`deploy/powder-flow.env.example`.

The dispenser server scans the full I2C bus. It ignores `0x70` when that address
is the PCA9685 All Call response and selects the one remaining individual
address. It does not use a configured address or a hard-coded candidate range.
Zero devices produces `waiting_for_device`; multiple individual addresses
produce an explicit ambiguity fault.

---

## Application Screens

The app has three layers:

| Screen | When shown |
|--------|-----------|
| **Tab screen** | Default; for configuration and data review |
| **Run screen** | During an automated experiment |
| **Result screen** | After an experiment finishes |

---

## Tab Screen

### Manual Mode

Run a single dispensing sequence with custom settings for inspection or troubleshooting.
Results from Manual Mode are **not** saved as experiment records.

| Control | Description |
|---------|-------------|
| **Vibration level** | Select one value (0–5); 0 = no vibration |
| **Vibration time** | Select one duration (1 s, 2 s, 3 s) |
| **Dose count** | Number of doses to dispense |
| **Camera focus** | Auto or Manual; manual mode requires a lens position value (0.0–32.0) |
| **Run** | Execute the manual dispensing sequence |

### Material DB

Displays all accumulated measurement results, grouped by material name.

Use the **Material** dropdown to select a material.
The table shows all records for that material, including:

- Disk ID and disk volume (mL)
- Vibration level and time used
- Step mass mean and standard deviation
- Bulk density, tapped density, Hausner Ratio, and Hausner Class
- Angle of repose and repose class

Press **Refresh** to reload after new results have been saved.

---

## Result Screen

Review the result before deciding whether to keep it.

| Area | Description |
|------|-------------|
| **Summary** (left, 3 pages) | Navigate with `< >` buttons: *Success* (pass/fail per stage), *Calibration* (step mass per vib level/time), *Flowability* (densities, Hausner Ratio, angle of repose) |
| **Preview images** (right) | Images captured during the experiment; navigate with `< >` if multiple |
| **Raw JSON** | Full result data for detailed inspection |

Press **Save Results** to write the result files and update the Material DB.
Press **Discard Results** to discard the data and return to Setup Mode without saving.

> You **must** press either Save or Discard to return to the Setup screen.

---

## Output Files

| Location | Contents |
|----------|----------|
| `logs/experiments/all/<timestamp>_<material>/` | Full experiment results (CSV + JSON + images) |
| `logs/experiments/single/<timestamp>_<material>_<stage>/` | Single test results |
| `config/material_database.json` | Cumulative Material DB (updated on save) |
| `config/app_settings.json` | Current Setup Mode settings (auto-saved) |

---

File: config/material_database.json
[
  {
    "dispenserID": "powder_dispenser",
    "mat_name": "sample_material",
    "diskID": "D06",
    "volume_ml": 0.6,
    "vib_level": 3,
    "vib_time": 1.0,
    "used_aug": false,
    "step_mass_mean": 0.115625,
    "step_mass_std": null,
    "density_g_per_ml": null,
    "bulk_density_mean": null,
    "bulk_density_stdev": null,
    "tapped_density_mean": null,
    "tapped_density_stdev": null,
    "hausner_ratio": null,
    "hausner_class": null,
    "angle_of_repose_deg": null,
    "repose_class": null,
    "sources": {
      "calibration": null,
      "bulk_density": null,
      "tapped_density": null,
      "angle_of_repose": null
    }
  },
  {
    "dispenserID": "powder_dispenser",
    "mat_name": "CB-P02",
    "diskID": "D06",
    "volume_ml": 0.6,
    "vib_level": 4,
    "vib_time": 1.0,
    "used_aug": true,
    "step_mass_mean": 0.584125,
    "step_mass_std": null,
    "density_g_per_ml": 0.973542,
    "bulk_density_mean": null,
    "bulk_density_stdev": null,
    "tapped_density_mean": null,
    "tapped_density_stdev": null,
    "hausner_ratio": null,
    "hausner_class": null,
    "angle_of_repose_deg": null,
    "repose_class": null,
    "sources": {
      "calibration": "old/20260113_152712_CB-P02",
      "bulk_density": null,
      "tapped_density": null,
      "angle_of_repose": null
    }
  },
  {
    "dispenserID": "powder_dispenser",
    "mat_name": "FUJICALIN SG",
    "diskID": "D06",
    "volume_ml": 0.6,
    "vib_level": 1,
    "vib_time": 1.0,
    "used_aug": false,
    "step_mass_mean": 0.315125,
    "step_mass_std": null,
    "density_g_per_ml": 0.525208,
    "bulk_density_mean": null,
    "bulk_density_stdev": null,
    "tapped_density_mean": null,
    "tapped_density_stdev": null,
    "hausner_ratio": null,
    "hausner_class": null,
    "angle_of_repose_deg": null,
    "repose_class": null,
    "sources": {
      "calibration": "old/20251223_165207_FUJICALIN SG",
      "bulk_density": null,
      "tapped_density": null,
      "angle_of_repose": null
    }
  },
  {
    "dispenserID": "powder_dispenser",
    "mat_name": "CB-A100S",
    "diskID": "D06",
    "volume_ml": 0.6,
    "vib_level": 2,
    "vib_time": 1.0,
    "used_aug": true,
    "step_mass_mean": 1.4177142857142857,
    "step_mass_std": 0.004095791767666032,
    "density_g_per_ml": 2.362857142857143,
    "bulk_density_mean": 2.4272222222222224,
    "bulk_density_stdev": 0.0031426968052736173,
    "tapped_density_mean": 2.348333333333333,
    "tapped_density_stdev": 0.005931710140017282,
    "hausner_ratio": 0.9674982833600365,
    "hausner_class": "Excellent",
    "angle_of_repose_deg": 13.920727939939054,
    "repose_class": "Excellent",
    "sources": {
      "calibration": "all/20260408_101110_CB-A100S",
      "bulk_density": "all/20260408_101110_CB-A100S",
      "tapped_density": "all/20260408_101110_CB-A100S",
      "angle_of_repose": "all/20260408_101110_CB-A100S"
    }
  },
  {
    "dispenserID": "powder_dispenser",
    "mat_name": "POLYOX WSR N10",
    "diskID": "D06",
    "volume_ml": 0.6,
    "vib_level": 1,
    "vib_time": 1.0,
    "used_aug": false,
    "step_mass_mean": 0.29975,
    "step_mass_std": null,
    "density_g_per_ml": 0.499583,
    "bulk_density_mean": null,
    "bulk_density_stdev": null,
    "tapped_density_mean": null,
    "tapped_density_stdev": null,
    "hausner_ratio": null,
    "hausner_class": null,
    "angle_of_repose_deg": null,
    "repose_class": null,
    "sources": {
      "calibration": "old/20260106_093814_POLYOX WSR N10",
      "bulk_density": null,
      "tapped_density": null,
      "angle_of_repose": null
    }
  },
  {
    "dispenserID": "powder_dispenser",
    "mat_name": "ETHOCEL Std",
    "diskID": "D06",
    "volume_ml": 0.6,
    "vib_level": 2,
    "vib_time": 1.0,
    "used_aug": true,
    "step_mass_mean": 0.292,
    "step_mass_std": null,
    "density_g_per_ml": 0.486667,
    "bulk_density_mean": null,
    "bulk_density_stdev": null,
    "tapped_density_mean": null,
    "tapped_density_stdev": null,
    "hausner_ratio": null,
    "hausner_class": null,
    "angle_of_repose_deg": null,
    "repose_class": null,
    "sources": {
      "calibration": "old/20260116_144231_ETHOCEL Std",
      "bulk_density": null,
      "tapped_density": null,
      "angle_of_repose": null
    }
  },
  {
    "dispenserID": "powder_dispenser",
    "mat_name": "CB-A100S",
    "diskID": "D03",
    "volume_ml": 0.075,
    "vib_level": 1,
    "vib_time": 1.0,
    "used_aug": true,
    "step_mass_mean": 0.20114285714285712,
    "step_mass_std": 0.007259054866235746,
    "density_g_per_ml": 2.681904761904762,
    "bulk_density_mean": 4.111111111111111,
    "bulk_density_stdev": 0.14374188114485537,
    "tapped_density_mean": 2.24,
    "tapped_density_stdev": 0.1700544575085244,
    "hausner_ratio": 0.544864864864865,
    "hausner_class": "Excellent",
    "angle_of_repose_deg": 16.42859231902217,
    "repose_class": "Excellent",
    "sources": {
      "calibration": "all/20260408_131017_CB-A100S",
      "bulk_density": "all/20260408_131017_CB-A100S",
      "tapped_density": "all/20260408_131017_CB-A100S",
      "angle_of_repose": "all/20260408_131017_CB-A100S"
    }
  },
  {
    "dispenserID": "powder_dispenser",
    "mat_name": "CB-A100S",
    "diskID": "D01",
    "volume_ml": 0.007,
    "vib_level": 2,
    "vib_time": 1.0,
    "used_aug": true,
    "step_mass_mean": 0.04442857142857143,
    "step_mass_std": 0.005038626311013828,
    "density_g_per_ml": 6.346938775510204,
    "bulk_density_mean": 12.285714285714286,
    "bulk_density_stdev": 0.8164965809277261,
    "tapped_density_mean": 10.095238095238095,
    "tapped_density_stdev": 0.40963453652583937,
    "hausner_ratio": 0.821705426356589,
    "hausner_class": "Excellent",
    "angle_of_repose_deg": null,
    "repose_class": null,
    "sources": {
      "calibration": "all/20260408_133315_CB-A100S",
      "bulk_density": "all/20260408_133315_CB-A100S",
      "tapped_density": "all/20260408_133315_CB-A100S",
      "angle_of_repose": null
    }
  },
  {
    "dispenserID": "powder_dispenser",
    "mat_name": "Ludiflash",
    "diskID": "D06",
    "volume_ml": 0.6,
    "vib_level": 2,
    "vib_time": 1.0,
    "used_aug": true,
    "step_mass_mean": 0.39285714285714285,
    "step_mass_std": 0.0053566666455007,
    "density_g_per_ml": 0.6547619047619048,
    "bulk_density_mean": 0.6661111111111112,
    "bulk_density_stdev": 0.0028327886186626365,
    "tapped_density_mean": 0.7616666666666667,
    "tapped_density_stdev": 0.0036004114991154755,
    "hausner_ratio": 1.1434528773978314,
    "hausner_class": "Good",
    "angle_of_repose_deg": 32.86829352515301,
    "repose_class": "Good",
    "sources": {
      "calibration": "all/20260409_132357_Ludiflash",
      "bulk_density": "all/20260409_132357_Ludiflash",
      "tapped_density": "all/20260409_132357_Ludiflash",
      "angle_of_repose": "all/20260409_132357_Ludiflash"
    }
  },
  {
    "dispenserID": "powder_dispenser",
    "mat_name": "Ludiflash",
    "diskID": "D03",
    "volume_ml": 0.075,
    "vib_level": 1,
    "vib_time": 1.0,
    "used_aug": true,
    "step_mass_mean": 0.04342857142857143,
    "step_mass_std": 0.005602477586036455,
    "density_g_per_ml": 0.579047619047619,
    "bulk_density_mean": 0.68,
    "bulk_density_stdev": 0.021773242158072654,
    "tapped_density_mean": 0.7733333333333334,
    "tapped_density_stdev": 0.0217732421580727,
    "hausner_ratio": 1.1372549019607843,
    "hausner_class": "Good",
    "angle_of_repose_deg": 34.444741271712246,
    "repose_class": "Good",
    "sources": {
      "calibration": "all/20260409_140245_Ludiflash",
      "bulk_density": "all/20260409_140245_Ludiflash",
      "tapped_density": "all/20260409_140245_Ludiflash",
      "angle_of_repose": "all/20260409_140245_Ludiflash"
    }
  },
  {
    "dispenserID": "powder_dispenser",
    "mat_name": "NEUSILIN US2",
    "diskID": "D06",
    "volume_ml": 0.6,
    "vib_level": 1,
    "vib_time": 1.0,
    "used_aug": true,
    "step_mass_mean": 0.09942857142857142,
    "step_mass_std": 0.007027642214999356,
    "density_g_per_ml": 0.1657142857142857,
    "bulk_density_mean": 0.1761111111111111,
    "bulk_density_stdev": 0.0007856742013183912,
    "tapped_density_mean": 0.19666666666666666,
    "tapped_density_stdev": 0.0,
    "hausner_ratio": 1.1167192429022081,
    "hausner_class": "Good",
    "angle_of_repose_deg": 23.37016466458134,
    "repose_class": "Excellent",
    "sources": {
      "calibration": "all/20260410_125201_NEUSILIN US2",
      "bulk_density": "all/20260410_125201_NEUSILIN US2",
      "tapped_density": "all/20260410_125201_NEUSILIN US2",
      "angle_of_repose": "all/20260410_125201_NEUSILIN US2"
    }
  },
  {
    "dispenserID": "powder_dispenser",
    "mat_name": "NEUSILIN US2",
    "diskID": "D03",
    "volume_ml": 0.075,
    "vib_level": 1,
    "vib_time": 1.0,
    "used_aug": true,
    "step_mass_mean": 0.011142857142857144,
    "step_mass_std": 0.0036027200608338547,
    "density_g_per_ml": 0.14857142857142858,
    "bulk_density_mean": 0.14222222222222222,
    "bulk_density_stdev": 0.0062853936105470905,
    "tapped_density_mean": null,
    "tapped_density_stdev": null,
    "hausner_ratio": null,
    "hausner_class": null,
    "angle_of_repose_deg": 25.761643364256756,
    "repose_class": "Excellent",
    "sources": {
      "calibration": "all/20260410_135009_NEUSILIN US2",
      "bulk_density": "all/20260410_135009_NEUSILIN US2",
      "tapped_density": null,
      "angle_of_repose": "single/20260410_145357_NEUSILIN US2_angle_of_repose"
    }
  },
  {
    "dispenserID": "powder_dispenser",
    "mat_name": "Kollidon VA64",
    "diskID": "D06",
    "volume_ml": 0.6,
    "vib_level": 1,
    "vib_time": 1.0,
    "used_aug": true,
    "step_mass_mean": 0.23014285714285715,
    "step_mass_std": 0.0029485382057928768,
    "density_g_per_ml": 0.3835714285714286,
    "bulk_density_mean": 0.4305555555555556,
    "bulk_density_stdev": 0.0028327886186626547,
    "tapped_density_mean": 0.48666666666666664,
    "tapped_density_stdev": 0.0,
    "hausner_ratio": 1.1303225806451611,
    "hausner_class": "Good",
    "angle_of_repose_deg": 30.673154123872692,
    "repose_class": "Good",
    "sources": {
      "calibration": "all/20260414_164013_Kollidon VA64",
      "bulk_density": "all/20260414_164013_Kollidon VA64",
      "tapped_density": "all/20260414_164013_Kollidon VA64",
      "angle_of_repose": "single/20260414_165248_Kollidon VA64_angle_of_repose"
    }
  },
  {
    "dispenserID": "powder_dispenser",
    "mat_name": "Kollidon VA64",
    "diskID": "D03",
    "volume_ml": 0.075,
    "vib_level": 1,
    "vib_time": 1.0,
    "used_aug": true,
    "step_mass_mean": 0.030285714285714284,
    "step_mass_std": 0.0026029810226126586,
    "density_g_per_ml": 0.4038095238095238,
    "bulk_density_mean": 0.4488888888888889,
    "bulk_density_stdev": 0.02266230894930124,
    "tapped_density_mean": 0.46222222222222226,
    "tapped_density_stdev": 0.0062853936105471036,
    "hausner_ratio": 1.0297029702970297,
    "hausner_class": "Excellent",
    "angle_of_repose_deg": 32.99752457267192,
    "repose_class": "Good",
    "sources": {
      "calibration": "all/20260414_171735_Kollidon VA64",
      "bulk_density": "all/20260414_171735_Kollidon VA64",
      "tapped_density": "all/20260414_171735_Kollidon VA64",
      "angle_of_repose": "all/20260414_171735_Kollidon VA64"
    }
  },
  {
    "dispenserID": "powder_dispenser",
    "mat_name": "test",
    "diskID": "D06",
    "volume_ml": 0.6,
    "vib_level": null,
    "vib_time": null,
    "used_aug": null,
    "step_mass_mean": null,
    "step_mass_std": null,
    "density_g_per_ml": null,
    "bulk_density_mean": null,
    "bulk_density_stdev": null,
    "tapped_density_mean": null,
    "tapped_density_stdev": null,
    "hausner_ratio": null,
    "hausner_class": null,
    "angle_of_repose_deg": 11.9026815309193,
    "repose_class": "Excellent",
    "sources": {
      "calibration": null,
      "bulk_density": null,
      "tapped_density": null,
      "angle_of_repose": null
    }
  },
  {
    "dispenserID": "powder_dispenser",
    "mat_name": "Kollidon VA64",
    "diskID": "D08",
    "volume_ml": 1.5,
    "vib_level": 2,
    "vib_time": 1.0,
    "used_aug": true,
    "step_mass_mean": 0.7555714285714286,
    "step_mass_std": 0.006966391622992386,
    "density_g_per_ml": 0.5037142857142857,
    "bulk_density_mean": 0.49955555555555553,
    "bulk_density_stdev": 0.001749779527558185,
    "tapped_density_mean": 0.5673333333333334,
    "tapped_density_stdev": 0.004650766563656953,
    "hausner_ratio": 1.13567615658363,
    "hausner_class": "Good",
    "angle_of_repose_deg": 26.096888830857033,
    "repose_class": "Excellent",
    "sources": {
      "calibration": "single/20260420_112901_Kollidon VA64_calibration",
      "bulk_density": "single/20260420_113020_Kollidon VA64_bulk_density",
      "tapped_density": "single/20260417_165529_Kollidon VA64_tapped_density",
      "angle_of_repose": "single/20260417_171851_Kollidon VA64_angle_of_repose"
    }
  },
  {
    "dispenserID": "powder_dispenser",
    "mat_name": "Kollidon VA64",
    "diskID": "D10",
    "volume_ml": 5.5,
    "vib_level": 2,
    "vib_time": 1.0,
    "used_aug": true,
    "step_mass_mean": 2.140857142857143,
    "step_mass_std": 0.05800598139460334,
    "density_g_per_ml": 0.3892467532467533,
    "bulk_density_mean": 0.37436363636363634,
    "bulk_density_stdev": 0.001268390880997378,
    "tapped_density_mean": 0.4393939393939394,
    "tapped_density_stdev": 0.0014264972479926968,
    "hausner_ratio": 1.1737089201877935,
    "hausner_class": "Good",
    "angle_of_repose_deg": 29.571628925116343,
    "repose_class": "Excellent",
    "sources": {
      "calibration": "single/20260420_111630_Kollidon VA64_calibration",
      "bulk_density": "single/20260420_110902_Kollidon VA64_bulk_density",
      "tapped_density": "single/20260420_111143_Kollidon VA64_tapped_density",
      "angle_of_repose": "single/20260420_121955_Kollidon VA64_angle_of_repose"
    }
  }
]
