Repository: oosaka005/powder-flow

# Powder Flow Measurement System

## Overview

This system automatically evaluates powder flowability using a Raspberry Pi-based dispensing device.
It measures the following properties and classifies them according to standard criteria:

- Bulk density and tapped density
- Hausner Ratio and Hausner Class
- Angle of repose and repose class

Results are saved as CSV/JSON files and accumulated in the on-device Material DB for comparison across materials and runs.

---

## Connecting to the Device

Connect your computer and the Raspberry Pi to the **same local network**, then open a terminal and run:

```bash
ssh sdl-5@dispensercontroller.local
```

| Item | Value |
|------|-------|
| Hostname | `dispensercontroller.local` |
| Username | `sdl-5` |
| Password | `Let'sFormulate5` |

---

## Starting the Application

The supported production path is now the two-layer SiLA 2 stack plus Web UI.
Install and enable the units in `deploy/systemd`, then browse to:

```text
RPi:     http://localhost:8000
Laptop: http://dispensercontroller.local:8000
```

For gateway-only development, with the SiLA 2 servers already running:

```bash
./run_web.sh
```

The old PySide application can still be launched for legacy development, but it
is not the hardware acceptance-test path:

```bash
cd ~/powder-flow
./run_app_desktop.sh
```

This script activates the Python virtual environment and launches the GUI.
The application window is 800 × 480 px and is optimized for the device's touchscreen display.

### SiLA 2 process layout

| Process | Default port | Responsibility |
|---------|--------------|----------------|
| Existing Balance Server | 50052 | Serial balance ownership |
| Powder Characterizer Dispenser Server | 50063 | Motor Bonnet + GPIO4 ownership |
| Powder Characterizer Camera Server | 50064 | Camera ownership and unchanged image bytes |
| Powder Characterizer Server | 50065 | Existing workflows, state, abort, pending results |
| Web UI Gateway | 8000 | HTTP/WebSocket and browser UI |

Server endpoints and ports are deployment environment variables; they are not
stored in `config/app_settings.json` and are not result or Material DB keys. See
`deploy/powder-flow.env.example`.

The dispenser server scans the full I2C bus. It ignores `0x70` when that address
is the PCA9685 All Call response and selects the one remaining individual
address. It does not use a configured address or a hard-coded candidate range.
Zero devices produces `waiting_for_device`; multiple individual addresses
produce an explicit ambiguity fault.

---

## Application Screens

The app has three layers:

| Screen | When shown |
|--------|-----------|
| **Tab screen** | Default; for configuration and data review |
| **Run screen** | During an automated experiment |
| **Result screen** | After an experiment finishes |

---

## Tab Screen

### Manual Mode

Run a single dispensing sequence with custom settings for inspection or troubleshooting.
Results from Manual Mode are **not** saved as experiment records.

| Control | Description |
|---------|-------------|
| **Vibration level** | Select one value (0–5); 0 = no vibration |
| **Vibration time** | Select one duration (1 s, 2 s, 3 s) |
| **Dose count** | Number of doses to dispense |
| **Camera focus** | Auto or Manual; manual mode requires a lens position value (0.0–32.0) |
| **Run** | Execute the manual dispensing sequence |

### Material DB

Displays all accumulated measurement results, grouped by material name.

Use the **Material** dropdown to select a material.
The table shows all records for that material, including:

- Disk ID and disk volume (mL)
- Vibration level and time used
- Step mass mean and standard deviation
- Bulk density, tapped density, Hausner Ratio, and Hausner Class
- Angle of repose and repose class

Press **Refresh** to reload after new results have been saved.

---

## Result Screen

Review the result before deciding whether to keep it.

| Area | Description |
|------|-------------|
| **Summary** (left, 3 pages) | Navigate with `< >` buttons: *Success* (pass/fail per stage), *Calibration* (step mass per vib level/time), *Flowability* (densities, Hausner Ratio, angle of repose) |
| **Preview images** (right) | Images captured during the experiment; navigate with `< >` if multiple |
| **Raw JSON** | Full result data for detailed inspection |

Press **Save Results** to write the result files and update the Material DB.
Press **Discard Results** to discard the data and return to Setup Mode without saving.

> You **must** press either Save or Discard to return to the Setup screen.

---

## Output Files

| Location | Contents |
|----------|----------|
| `logs/experiments/all/<timestamp>_<material>/` | Full experiment results (CSV + JSON + images) |
| `logs/experiments/single/<timestamp>_<material>_<stage>/` | Single test results |
| `config/material_database.json` | Cumulative Material DB (updated on save) |
| `config/app_settings.json` | Current Setup Mode settings (auto-saved) |

---

File: logs/experiments/all/20260414_164013_Kollidon VA64/flowability/20260414_flowability_summary.csv
material_name,part_type,disk_id,measurement_date,vib_level,vib_sec,bulk_density_mean,bulk_density_stdev,tapped_density_mean,tapped_density_stdev,hausner_ratio,hausner_class,angle_of_repose_deg,repose_class
Kollidon VA64,metal,D06,20260414_164013,1,1.0,0.4305555555555556,0.0028327886186626547,0.48666666666666664,0.0,1.1303225806451611,Good,33.53550209371252,Good

File: logs/experiments/all/20260414_164013_Kollidon VA64/flowability/20260414_hausner_raw.csv
mode,index,mass_g,density_g_per_ml
bulk,1,0.252000,0.420000
bulk,2,0.256000,0.426667
bulk,3,0.261000,0.435000
bulk,4,0.262000,0.436667
bulk,5,0.260000,0.433333
bulk,6,0.253000,0.421667
bulk,7,0.259000,0.431667
tapped,1,0.285000,0.475000
tapped,2,0.299000,0.498333
tapped,3,0.292000,0.486667
tapped,4,0.292000,0.486667
tapped,5,0.292000,0.486667
tapped,6,0.292000,0.486667
tapped,7,0.298000,0.496667

File: logs/experiments/all/20260414_171323_Kollidon VA64/flowability/20260414_flowability_summary.csv
material_name,part_type,disk_id,measurement_date,vib_level,vib_sec,bulk_density_mean,bulk_density_stdev,tapped_density_mean,tapped_density_stdev,hausner_ratio,hausner_class,angle_of_repose_deg,repose_class
Kollidon VA64,metal,D03,20260414_171323,1,1.0,0.4088888888888889,0.041216082202203144,0.45777777777777784,0.0062853936105471036,1.1195652173913044,Good,21.746580142353526,Excellent

File: logs/experiments/all/20260414_171323_Kollidon VA64/flowability/20260414_hausner_raw.csv
mode,index,mass_g,density_g_per_ml
bulk,1,0.035000,0.466667
bulk,2,0.035000,0.466667
bulk,3,0.026000,0.346667
bulk,4,0.037000,0.493333
bulk,5,0.029000,0.386667
bulk,6,0.028000,0.373333
bulk,7,0.024000,0.320000
tapped,1,0.037000,0.493333
tapped,2,0.030000,0.400000
tapped,3,0.034000,0.453333
tapped,4,0.035000,0.466667
tapped,5,0.035000,0.466667
tapped,6,0.033000,0.440000
tapped,7,0.034000,0.453333

File: logs/experiments/all/20260414_171735_Kollidon VA64/flowability/20260414_flowability_summary.csv
material_name,part_type,disk_id,measurement_date,vib_level,vib_sec,bulk_density_mean,bulk_density_stdev,tapped_density_mean,tapped_density_stdev,hausner_ratio,hausner_class,angle_of_repose_deg,repose_class
Kollidon VA64,metal,D03,20260414_171735,1,1.0,0.4488888888888889,0.02266230894930124,0.46222222222222226,0.0062853936105471036,1.0297029702970297,Excellent,32.99752457267192,Good

File: logs/experiments/all/20260414_171735_Kollidon VA64/flowability/20260414_hausner_raw.csv
mode,index,mass_g,density_g_per_ml
bulk,1,0.032000,0.426667
bulk,2,0.028000,0.373333
bulk,3,0.039000,0.520000
bulk,4,0.036000,0.480000
bulk,5,0.037000,0.493333
bulk,6,0.031000,0.413333
bulk,7,0.033000,0.440000
tapped,1,0.038000,0.506667
tapped,2,0.035000,0.466667
tapped,3,0.029000,0.386667
tapped,4,0.037000,0.493333
tapped,5,0.035000,0.466667
tapped,6,0.034000,0.453333
tapped,7,0.034000,0.453333
