Repository: oosaka005/powder-flow

# Powder Flow Measurement System

## Overview

This system automatically evaluates powder flowability using a Raspberry Pi-based dispensing device.
It measures the following properties and classifies them according to standard criteria:

- Bulk density and tapped density
- Hausner Ratio and Hausner Class
- Angle of repose and repose class

Results are saved as CSV/JSON files and accumulated in the on-device Material DB for comparison across materials and runs.

---

## Connecting to the Device

Connect your computer and the Raspberry Pi to the **same local network**, then open a terminal and run:

```bash
ssh sdl-5@dispensercontroller.local
```

| Item | Value |
|------|-------|
| Hostname | `dispensercontroller.local` |
| Username | `sdl-5` |
| Password | `Let'sFormulate5` |

---

## Starting the Application

The supported production path is now the two-layer SiLA 2 stack plus Web UI.
Install and enable the units in `deploy/systemd`, then browse to:

```text
RPi:     http://localhost:8000
Laptop: http://dispensercontroller.local:8000
```

For gateway-only development, with the SiLA 2 servers already running:

```bash
./run_web.sh
```

The old PySide application can still be launched for legacy development, but it
is not the hardware acceptance-test path:

```bash
cd ~/powder-flow
./run_app_desktop.sh
```

This script activates the Python virtual environment and launches the GUI.
The application window is 800 × 480 px and is optimized for the device's touchscreen display.

### SiLA 2 process layout

| Process | Default port | Responsibility |
|---------|--------------|----------------|
| Existing Balance Server | 50052 | Serial balance ownership |
| Powder Characterizer Dispenser Server | 50063 | Motor Bonnet + GPIO4 ownership |
| Powder Characterizer Camera Server | 50064 | Camera ownership and unchanged image bytes |
| Powder Characterizer Server | 50065 | Existing workflows, state, abort, pending results |
| Web UI Gateway | 8000 | HTTP/WebSocket and browser UI |

Server endpoints and ports are deployment environment variables; they are not
stored in `config/app_settings.json` and are not result or Material DB keys. See
`deploy/powder-flow.env.example`.

The dispenser server scans the full I2C bus. It ignores `0x70` when that address
is the PCA9685 All Call response and selects the one remaining individual
address. It does not use a configured address or a hard-coded candidate range.
Zero devices produces `waiting_for_device`; multiple individual addresses
produce an explicit ambiguity fault.

---

## Application Screens

The app has three layers:

| Screen | When shown |
|--------|-----------|
| **Tab screen** | Default; for configuration and data review |
| **Run screen** | During an automated experiment |
| **Result screen** | After an experiment finishes |

---

## Tab Screen

### Manual Mode

Run a single dispensing sequence with custom settings for inspection or troubleshooting.
Results from Manual Mode are **not** saved as experiment records.

| Control | Description |
|---------|-------------|
| **Vibration level** | Select one value (0–5); 0 = no vibration |
| **Vibration time** | Select one duration (1 s, 2 s, 3 s) |
| **Dose count** | Number of doses to dispense |
| **Camera focus** | Auto or Manual; manual mode requires a lens position value (0.0–32.0) |
| **Run** | Execute the manual dispensing sequence |

### Material DB

Displays all accumulated measurement results, grouped by material name.

Use the **Material** dropdown to select a material.
The table shows all records for that material, including:

- Disk ID and disk volume (mL)
- Vibration level and time used
- Step mass mean and standard deviation
- Bulk density, tapped density, Hausner Ratio, and Hausner Class
- Angle of repose and repose class

Press **Refresh** to reload after new results have been saved.

---

## Result Screen

Review the result before deciding whether to keep it.

| Area | Description |
|------|-------------|
| **Summary** (left, 3 pages) | Navigate with `< >` buttons: *Success* (pass/fail per stage), *Calibration* (step mass per vib level/time), *Flowability* (densities, Hausner Ratio, angle of repose) |
| **Preview images** (right) | Images captured during the experiment; navigate with `< >` if multiple |
| **Raw JSON** | Full result data for detailed inspection |

Press **Save Results** to write the result files and update the Material DB.
Press **Discard Results** to discard the data and return to Setup Mode without saving.

> You **must** press either Save or Discard to return to the Setup screen.

---

## Output Files

| Location | Contents |
|----------|----------|
| `logs/experiments/all/<timestamp>_<material>/` | Full experiment results (CSV + JSON + images) |
| `logs/experiments/single/<timestamp>_<material>_<stage>/` | Single test results |
| `config/material_database.json` | Cumulative Material DB (updated on save) |
| `config/app_settings.json` | Current Setup Mode settings (auto-saved) |

---

File: logs/experiments/all/20260409_125953_Ludiflash/flowability/20260409_flowability_summary.csv
material_name,part_type,disk_id,measurement_date,vib_level,vib_sec,bulk_density_mean,bulk_density_stdev,tapped_density_mean,tapped_density_stdev,hausner_ratio,hausner_class,angle_of_repose_deg,repose_class
Ludiflash,metal,D06,20260409_125953,1,1.0,0.6666666666666667,0.001360827634879575,0.765,0.0,1.1475,Good,32.204611025246344,Good

File: logs/experiments/all/20260409_125953_Ludiflash/flowability/20260409_hausner_raw.csv
mode,index,mass_g,density_g_per_ml
bulk,1,0.392000,0.653333
bulk,2,0.404000,0.673333
bulk,3,0.401000,0.668333
bulk,4,0.399000,0.665000
bulk,5,0.402000,0.670000
bulk,6,0.398000,0.663333
bulk,7,0.400000,0.666667
tapped,1,0.459000,0.765000
tapped,2,0.459000,0.765000
tapped,3,0.459000,0.765000
tapped,4,0.453000,0.755000
tapped,5,0.456000,0.760000
tapped,6,0.463000,0.771667
tapped,7,0.463000,0.771667

File: logs/experiments/all/20260409_132357_Ludiflash/flowability/20260409_flowability_summary.csv
material_name,part_type,disk_id,measurement_date,vib_level,vib_sec,bulk_density_mean,bulk_density_stdev,tapped_density_mean,tapped_density_stdev,hausner_ratio,hausner_class,angle_of_repose_deg,repose_class
Ludiflash,metal,D06,20260409_132357,2,1.0,0.6661111111111112,0.0028327886186626365,0.7616666666666667,0.0036004114991154755,1.1434528773978314,Good,32.86829352515301,Good

File: logs/experiments/all/20260409_132357_Ludiflash/flowability/20260409_hausner_raw.csv
mode,index,mass_g,density_g_per_ml
bulk,1,0.390000,0.650000
bulk,2,0.409000,0.681667
bulk,3,0.402000,0.670000
bulk,4,0.399000,0.665000
bulk,5,0.410000,0.683333
bulk,6,0.398000,0.663333
bulk,7,0.396000,0.660000
tapped,1,0.452000,0.753333
tapped,2,0.460000,0.766667
tapped,3,0.460000,0.766667
tapped,4,0.450000,0.750000
tapped,5,0.461000,0.768333
tapped,6,0.456000,0.760000
tapped,7,0.455000,0.758333

File: logs/experiments/all/20260409_140245_Ludiflash/flowability/20260409_flowability_summary.csv
material_name,part_type,disk_id,measurement_date,vib_level,vib_sec,bulk_density_mean,bulk_density_stdev,tapped_density_mean,tapped_density_stdev,hausner_ratio,hausner_class,angle_of_repose_deg,repose_class
Ludiflash,metal,D03,20260409_140245,1,1.0,0.68,0.021773242158072654,0.7733333333333334,0.0217732421580727,1.1372549019607843,Good,34.444741271712246,Good

File: logs/experiments/all/20260409_140245_Ludiflash/flowability/20260409_hausner_raw.csv
mode,index,mass_g,density_g_per_ml
bulk,1,0.055000,0.733333
bulk,2,0.048000,0.640000
bulk,3,0.049000,0.653333
bulk,4,0.053000,0.706667
bulk,5,0.056000,0.746667
bulk,6,0.043000,0.573333
bulk,7,0.051000,0.680000
tapped,1,0.053000,0.706667
tapped,2,0.061000,0.813333
tapped,3,0.060000,0.800000
tapped,4,0.056000,0.746667
tapped,5,0.050000,0.666667
tapped,6,0.060000,0.800000
tapped,7,0.058000,0.773333

File: logs/experiments/all/20260422_131147_Ludiflash/flowability/20260422_flowability_summary.csv
material_name,part_type,disk_id,measurement_date,vib_level,vib_sec,bulk_density_mean,bulk_density_stdev,tapped_density_mean,tapped_density_stdev,hausner_ratio,hausner_class,angle_of_repose_deg,repose_class
Ludiflash,metal,D08,20260422_131147,1,1.0,0.7544444444444445,0.022485111672250587,0.9684444444444444,0.000628539361054692,1.2836524300441825,Passable,8.406502368219172,

File: logs/experiments/all/20260422_131147_Ludiflash/flowability/20260422_hausner_raw.csv
mode,index,mass_g,density_g_per_ml
bulk,1,1.181000,0.787333
bulk,2,1.154000,0.769333
bulk,3,0.950000,0.633333
bulk,4,1.157000,0.771333
bulk,5,1.084000,0.722667
tapped,1,1.266000,0.844000
tapped,2,1.452000,0.968000
tapped,3,1.454000,0.969333
tapped,4,1.452000,0.968000
tapped,5,1.460000,0.973333
