Repository: oosaka005/powder-flow

# Powder Flow Measurement System

## Overview

This system automatically evaluates powder flowability using a Raspberry Pi-based dispensing device.
It measures the following properties and classifies them according to standard criteria:

- Bulk density and tapped density
- Hausner Ratio and Hausner Class
- Angle of repose and repose class

Results are saved as CSV/JSON files and accumulated in the on-device Material DB for comparison across materials and runs.

---

## Connecting to the Device

Connect your computer and the Raspberry Pi to the **same local network**, then open a terminal and run:

```bash
ssh sdl-5@dispensercontroller.local
```

| Item | Value |
|------|-------|
| Hostname | `dispensercontroller.local` |
| Username | `sdl-5` |
| Password | `Let'sFormulate5` |

---

## Starting the Application

The supported production path is now the two-layer SiLA 2 stack plus Web UI.
Install and enable the units in `deploy/systemd`, then browse to:

```text
RPi:     http://localhost:8000
Laptop: http://dispensercontroller.local:8000
```

For gateway-only development, with the SiLA 2 servers already running:

```bash
./run_web.sh
```

The old PySide application can still be launched for legacy development, but it
is not the hardware acceptance-test path:

```bash
cd ~/powder-flow
./run_app_desktop.sh
```

This script activates the Python virtual environment and launches the GUI.
The application window is 800 × 480 px and is optimized for the device's touchscreen display.

### SiLA 2 process layout

| Process | Default port | Responsibility |
|---------|--------------|----------------|
| Existing Balance Server | 50052 | Serial balance ownership |
| Powder Characterizer Dispenser Server | 50063 | Motor Bonnet + GPIO4 ownership |
| Powder Characterizer Camera Server | 50064 | Camera ownership and unchanged image bytes |
| Powder Characterizer Server | 50065 | Existing workflows, state, abort, pending results |
| Web UI Gateway | 8000 | HTTP/WebSocket and browser UI |

Server endpoints and ports are deployment environment variables; they are not
stored in `config/app_settings.json` and are not result or Material DB keys. See
`deploy/powder-flow.env.example`.

The dispenser server scans the full I2C bus. It ignores `0x70` when that address
is the PCA9685 All Call response and selects the one remaining individual
address. It does not use a configured address or a hard-coded candidate range.
Zero devices produces `waiting_for_device`; multiple individual addresses
produce an explicit ambiguity fault.

---

## Application Screens

The app has three layers:

| Screen | When shown |
|--------|-----------|
| **Tab screen** | Default; for configuration and data review |
| **Run screen** | During an automated experiment |
| **Result screen** | After an experiment finishes |

---

## Tab Screen

### Manual Mode

Run a single dispensing sequence with custom settings for inspection or troubleshooting.
Results from Manual Mode are **not** saved as experiment records.

| Control | Description |
|---------|-------------|
| **Vibration level** | Select one value (0–5); 0 = no vibration |
| **Vibration time** | Select one duration (1 s, 2 s, 3 s) |
| **Dose count** | Number of doses to dispense |
| **Camera focus** | Auto or Manual; manual mode requires a lens position value (0.0–32.0) |
| **Run** | Execute the manual dispensing sequence |

### Material DB

Displays all accumulated measurement results, grouped by material name.

Use the **Material** dropdown to select a material.
The table shows all records for that material, including:

- Disk ID and disk volume (mL)
- Vibration level and time used
- Step mass mean and standard deviation
- Bulk density, tapped density, Hausner Ratio, and Hausner Class
- Angle of repose and repose class

Press **Refresh** to reload after new results have been saved.

---

## Result Screen

Review the result before deciding whether to keep it.

| Area | Description |
|------|-------------|
| **Summary** (left, 3 pages) | Navigate with `< >` buttons: *Success* (pass/fail per stage), *Calibration* (step mass per vib level/time), *Flowability* (densities, Hausner Ratio, angle of repose) |
| **Preview images** (right) | Images captured during the experiment; navigate with `< >` if multiple |
| **Raw JSON** | Full result data for detailed inspection |

Press **Save Results** to write the result files and update the Material DB.
Press **Discard Results** to discard the data and return to Setup Mode without saving.

> You **must** press either Save or Discard to return to the Setup screen.

---

## Output Files

| Location | Contents |
|----------|----------|
| `logs/experiments/all/<timestamp>_<material>/` | Full experiment results (CSV + JSON + images) |
| `logs/experiments/single/<timestamp>_<material>_<stage>/` | Single test results |
| `config/material_database.json` | Cumulative Material DB (updated on save) |
| `config/app_settings.json` | Current Setup Mode settings (auto-saved) |

---

File: logs/experiments/all/20260410_125201_NEUSILIN US2/flowability/20260410_flowability_summary.csv
material_name,part_type,disk_id,measurement_date,vib_level,vib_sec,bulk_density_mean,bulk_density_stdev,tapped_density_mean,tapped_density_stdev,hausner_ratio,hausner_class,angle_of_repose_deg,repose_class
NEUSILIN US2,metal,D06,20260410_125201,1,1.0,0.1761111111111111,0.0007856742013183912,0.19666666666666666,0.0,1.1167192429022081,Good,23.37016466458134,Excellent

File: logs/experiments/all/20260410_125201_NEUSILIN US2/flowability/20260410_hausner_raw.csv
mode,index,mass_g,density_g_per_ml
bulk,1,0.058000,0.096667
bulk,2,0.105000,0.175000
bulk,3,0.103000,0.171667
bulk,4,0.107000,0.178333
bulk,5,0.109000,0.181667
bulk,6,0.106000,0.176667
bulk,7,0.106000,0.176667
tapped,1,0.065000,0.108333
tapped,2,0.037000,0.061667
tapped,3,0.118000,0.196667
tapped,4,0.118000,0.196667
tapped,5,0.118000,0.196667
tapped,6,0.118000,0.196667
tapped,7,0.118000,0.196667

File: logs/experiments/all/20260410_135009_NEUSILIN US2/flowability/20260410_hausner_raw.csv
mode,index,mass_g,density_g_per_ml
bulk,1,0.007000,0.093333
bulk,2,0.009000,0.120000
bulk,3,0.011000,0.146667
bulk,4,0.012000,0.160000
bulk,5,0.010000,0.133333
bulk,6,0.011000,0.146667
bulk,7,0.012000,0.160000
tapped,1,0.005000,0.066667

File: logs/experiments/all/20260423_105750_NEUSILIN US2/flowability/20260423_flowability_summary.csv
material_name,part_type,disk_id,measurement_date,vib_level,vib_sec,bulk_density_mean,bulk_density_stdev,tapped_density_mean,tapped_density_stdev,hausner_ratio,hausner_class,angle_of_repose_deg,repose_class
NEUSILIN US2,metal,D08,20260423_105750,1,1.0,0.19822222222222222,0.013425606637327298,0.228,0.002372684056006941,1.1502242152466369,Good,21.043752073040523,Excellent

File: logs/experiments/all/20260423_105750_NEUSILIN US2/flowability/20260423_hausner_raw.csv
mode,index,mass_g,density_g_per_ml
bulk,1,0.309000,0.206000
bulk,2,0.231000,0.154000
bulk,3,0.314000,0.209333
bulk,4,0.319000,0.212667
bulk,5,0.269000,0.179333
tapped,1,0.347000,0.231333
tapped,2,0.325000,0.216667
tapped,3,0.340000,0.226667
tapped,4,0.349000,0.232667
tapped,5,0.339000,0.226000
