Repository: oosaka005/powder-flow

# Powder Flow Measurement System

## Overview

This system automatically evaluates powder flowability using a Raspberry Pi-based dispensing device.
It measures the following properties and classifies them according to standard criteria:

- Bulk density and tapped density
- Hausner Ratio and Hausner Class
- Angle of repose and repose class

Results are saved as CSV/JSON files and accumulated in the on-device Material DB for comparison across materials and runs.

---

## Connecting to the Device

Connect your computer and the Raspberry Pi to the **same local network**, then open a terminal and run:

```bash
ssh sdl-5@dispensercontroller.local
```

| Item | Value |
|------|-------|
| Hostname | `dispensercontroller.local` |
| Username | `sdl-5` |
| Password | `Let'sFormulate5` |

---

## Starting the Application

The supported production path is now the two-layer SiLA 2 stack plus Web UI.
Install and enable the units in `deploy/systemd`, then browse to:

```text
RPi:     http://localhost:8000
Laptop: http://dispensercontroller.local:8000
```

For gateway-only development, with the SiLA 2 servers already running:

```bash
./run_web.sh
```

The old PySide application can still be launched for legacy development, but it
is not the hardware acceptance-test path:

```bash
cd ~/powder-flow
./run_app_desktop.sh
```

This script activates the Python virtual environment and launches the GUI.
The application window is 800 × 480 px and is optimized for the device's touchscreen display.

### SiLA 2 process layout

| Process | Default port | Responsibility |
|---------|--------------|----------------|
| Existing Balance Server | 50052 | Serial balance ownership |
| Powder Characterizer Dispenser Server | 50063 | Motor Bonnet + GPIO4 ownership |
| Powder Characterizer Camera Server | 50064 | Camera ownership and unchanged image bytes |
| Powder Characterizer Server | 50065 | Existing workflows, state, abort, pending results |
| Web UI Gateway | 8000 | HTTP/WebSocket and browser UI |

Server endpoints and ports are deployment environment variables; they are not
stored in `config/app_settings.json` and are not result or Material DB keys. See
`deploy/powder-flow.env.example`.

The dispenser server scans the full I2C bus. It ignores `0x70` when that address
is the PCA9685 All Call response and selects the one remaining individual
address. It does not use a configured address or a hard-coded candidate range.
Zero devices produces `waiting_for_device`; multiple individual addresses
produce an explicit ambiguity fault.

---

## Application Screens

The app has three layers:

| Screen | When shown |
|--------|-----------|
| **Tab screen** | Default; for configuration and data review |
| **Run screen** | During an automated experiment |
| **Result screen** | After an experiment finishes |

---

## Tab Screen

### Manual Mode

Run a single dispensing sequence with custom settings for inspection or troubleshooting.
Results from Manual Mode are **not** saved as experiment records.

| Control | Description |
|---------|-------------|
| **Vibration level** | Select one value (0–5); 0 = no vibration |
| **Vibration time** | Select one duration (1 s, 2 s, 3 s) |
| **Dose count** | Number of doses to dispense |
| **Camera focus** | Auto or Manual; manual mode requires a lens position value (0.0–32.0) |
| **Run** | Execute the manual dispensing sequence |

### Material DB

Displays all accumulated measurement results, grouped by material name.

Use the **Material** dropdown to select a material.
The table shows all records for that material, including:

- Disk ID and disk volume (mL)
- Vibration level and time used
- Step mass mean and standard deviation
- Bulk density, tapped density, Hausner Ratio, and Hausner Class
- Angle of repose and repose class

Press **Refresh** to reload after new results have been saved.

---

## Result Screen

Review the result before deciding whether to keep it.

| Area | Description |
|------|-------------|
| **Summary** (left, 3 pages) | Navigate with `< >` buttons: *Success* (pass/fail per stage), *Calibration* (step mass per vib level/time), *Flowability* (densities, Hausner Ratio, angle of repose) |
| **Preview images** (right) | Images captured during the experiment; navigate with `< >` if multiple |
| **Raw JSON** | Full result data for detailed inspection |

Press **Save Results** to write the result files and update the Material DB.
Press **Discard Results** to discard the data and return to Setup Mode without saving.

> You **must** press either Save or Discard to return to the Setup screen.

---

## Output Files

| Location | Contents |
|----------|----------|
| `logs/experiments/all/<timestamp>_<material>/` | Full experiment results (CSV + JSON + images) |
| `logs/experiments/single/<timestamp>_<material>_<stage>/` | Single test results |
| `config/material_database.json` | Cumulative Material DB (updated on save) |
| `config/app_settings.json` | Current Setup Mode settings (auto-saved) |

---

File: logs/experiments/old/20260105_143100_CB-A100S/flowability/20260105_flowability_summary.csv
material_name,powder_type,part_type,disk_id,measurement_date,vib_level,vib_sec,bulk_density_mean,bulk_density_stdev,tapped_density_mean,tapped_density_stdev,hausner_ratio,hausner_class,angle_of_repose_deg,repose_class,angle_image_path
CB-A100S,,metal,D06,20260105_143100,1,1.0,2.387333,0.009922,2.488000,0.173533,1.042167,Excellent,19.002568,Excellent,logs/experiments/20260105_143100_CB-A100S/flowability/20260105_raw_image.png

File: logs/experiments/old/20260105_143100_CB-A100S/flowability/20260105_hausner_raw.csv
mode,index,mass_g,density_g_per_ml
bulk,1,1.435000,2.391667
bulk,2,1.430000,2.383333
bulk,3,1.436000,2.393333
bulk,4,1.422000,2.370000
bulk,5,1.439000,2.398333
tapped,1,1.701000,2.835000
tapped,2,1.437000,2.395000
tapped,3,1.441000,2.401667
tapped,4,1.442000,2.403333
tapped,5,1.443000,2.405000

File: logs/experiments/old/20260105_144326_CB-A100S/flowability/20260105_flowability_summary.csv
material_name,powder_type,part_type,disk_id,measurement_date,vib_level,vib_sec,bulk_density_mean,bulk_density_stdev,tapped_density_mean,tapped_density_stdev,hausner_ratio,hausner_class,angle_of_repose_deg,repose_class,angle_image_path
CB-A100S,,metal,D06,20260105_144326,1,1.0,2.389000,0.006549,2.531667,0.170238,1.059718,Excellent,22.878201,Excellent,logs/experiments/20260105_144326_CB-A100S/flowability/20260105_raw_image.png

File: logs/experiments/old/20260105_144326_CB-A100S/flowability/20260105_hausner_raw.csv
mode,index,mass_g,density_g_per_ml
bulk,1,1.426000,2.376667
bulk,2,1.437000,2.395000
bulk,3,1.433000,2.388333
bulk,4,1.435000,2.391667
bulk,5,1.436000,2.393333
tapped,1,1.723000,2.871667
tapped,2,1.463000,2.438333
tapped,3,1.470000,2.450000
tapped,4,1.477000,2.461667
tapped,5,1.462000,2.436667
