Repository: oosaka005/powder-flow

# Powder Flow Measurement System

## Overview

This system automatically evaluates powder flowability using a Raspberry Pi-based dispensing device.
It measures the following properties and classifies them according to standard criteria:

- Bulk density and tapped density
- Hausner Ratio and Hausner Class
- Angle of repose and repose class

Results are saved as CSV/JSON files and accumulated in the on-device Material DB for comparison across materials and runs.

---

## Connecting to the Device

Connect your computer and the Raspberry Pi to the **same local network**, then open a terminal and run:

```bash
ssh sdl-5@dispensercontroller.local
```

| Item | Value |
|------|-------|
| Hostname | `dispensercontroller.local` |
| Username | `sdl-5` |
| Password | `Let'sFormulate5` |

---

## Starting the Application

The supported production path is now the two-layer SiLA 2 stack plus Web UI.
Install and enable the units in `deploy/systemd`, then browse to:

```text
RPi:     http://localhost:8000
Laptop: http://dispensercontroller.local:8000
```

For gateway-only development, with the SiLA 2 servers already running:

```bash
./run_web.sh
```

The old PySide application can still be launched for legacy development, but it
is not the hardware acceptance-test path:

```bash
cd ~/powder-flow
./run_app_desktop.sh
```

This script activates the Python virtual environment and launches the GUI.
The application window is 800 × 480 px and is optimized for the device's touchscreen display.

### SiLA 2 process layout

| Process | Default port | Responsibility |
|---------|--------------|----------------|
| Existing Balance Server | 50052 | Serial balance ownership |
| Powder Characterizer Dispenser Server | 50063 | Motor Bonnet + GPIO4 ownership |
| Powder Characterizer Camera Server | 50064 | Camera ownership and unchanged image bytes |
| Powder Characterizer Server | 50065 | Existing workflows, state, abort, pending results |
| Web UI Gateway | 8000 | HTTP/WebSocket and browser UI |

Server endpoints and ports are deployment environment variables; they are not
stored in `config/app_settings.json` and are not result or Material DB keys. See
`deploy/powder-flow.env.example`.

The dispenser server scans the full I2C bus. It ignores `0x70` when that address
is the PCA9685 All Call response and selects the one remaining individual
address. It does not use a configured address or a hard-coded candidate range.
Zero devices produces `waiting_for_device`; multiple individual addresses
produce an explicit ambiguity fault.

---

## Application Screens

The app has three layers:

| Screen | When shown |
|--------|-----------|
| **Tab screen** | Default; for configuration and data review |
| **Run screen** | During an automated experiment |
| **Result screen** | After an experiment finishes |

---

## Tab Screen

### Manual Mode

Run a single dispensing sequence with custom settings for inspection or troubleshooting.
Results from Manual Mode are **not** saved as experiment records.

| Control | Description |
|---------|-------------|
| **Vibration level** | Select one value (0–5); 0 = no vibration |
| **Vibration time** | Select one duration (1 s, 2 s, 3 s) |
| **Dose count** | Number of doses to dispense |
| **Camera focus** | Auto or Manual; manual mode requires a lens position value (0.0–32.0) |
| **Run** | Execute the manual dispensing sequence |

### Material DB

Displays all accumulated measurement results, grouped by material name.

Use the **Material** dropdown to select a material.
The table shows all records for that material, including:

- Disk ID and disk volume (mL)
- Vibration level and time used
- Step mass mean and standard deviation
- Bulk density, tapped density, Hausner Ratio, and Hausner Class
- Angle of repose and repose class

Press **Refresh** to reload after new results have been saved.

---

## Result Screen

Review the result before deciding whether to keep it.

| Area | Description |
|------|-------------|
| **Summary** (left, 3 pages) | Navigate with `< >` buttons: *Success* (pass/fail per stage), *Calibration* (step mass per vib level/time), *Flowability* (densities, Hausner Ratio, angle of repose) |
| **Preview images** (right) | Images captured during the experiment; navigate with `< >` if multiple |
| **Raw JSON** | Full result data for detailed inspection |

Press **Save Results** to write the result files and update the Material DB.
Press **Discard Results** to discard the data and return to Setup Mode without saving.

> You **must** press either Save or Discard to return to the Setup screen.

---

## Output Files

| Location | Contents |
|----------|----------|
| `logs/experiments/all/<timestamp>_<material>/` | Full experiment results (CSV + JSON + images) |
| `logs/experiments/single/<timestamp>_<material>_<stage>/` | Single test results |
| `config/material_database.json` | Cumulative Material DB (updated on save) |
| `config/app_settings.json` | Current Setup Mode settings (auto-saved) |

---

File: logs/experiments/old/20260108_105328_ETHOCEL Std/flowability/20260108_flowability_summary.csv
material_name,powder_type,part_type,disk_id,measurement_date,vib_level,vib_sec,bulk_density_mean,bulk_density_stdev,tapped_density_mean,tapped_density_stdev,hausner_ratio,hausner_class,angle_of_repose_deg,repose_class,angle_image_path
ETHOCEL Std,,metal,D06,20260108_105328,2,1.0,0.366000,0.183032,0.429333,0.204001,1.173042,Good,32.496653,Good,logs/experiments/20260108_105328_ETHOCEL Std/flowability/20260108_raw_image.png

File: logs/experiments/old/20260108_105328_ETHOCEL Std/flowability/20260108_hausner_raw.csv
mode,index,mass_g,density_g_per_ml
bulk,1,0.276000,0.460000
bulk,2,0.271000,0.451667
bulk,3,0.277000,0.461667
bulk,4,0.000000,0.000000
bulk,5,0.274000,0.456667
tapped,1,0.312000,0.520000
tapped,2,0.320000,0.533333
tapped,3,0.013000,0.021667
tapped,4,0.327000,0.545000
tapped,5,0.316000,0.526667

File: logs/experiments/old/20260108_110454_ETHOCEL Std/flowability/20260108_hausner_raw.csv
mode,index,mass_g,density_g_per_ml
bulk,1,0.000000,0.000000
bulk,2,0.000000,0.000000
bulk,3,0.000000,0.000000
bulk,4,0.000000,0.000000
bulk,5,0.000000,0.000000
tapped,1,0.000000,0.000000
tapped,2,0.000000,0.000000
tapped,3,0.000000,0.000000
tapped,4,0.000000,0.000000
tapped,5,0.000000,0.000000

File: logs/experiments/old/20260108_111340_ETHOCEL Std/flowability/20260108_flowability_summary.csv
material_name,powder_type,part_type,disk_id,measurement_date,vib_level,vib_sec,bulk_density_mean,bulk_density_stdev,tapped_density_mean,tapped_density_stdev,hausner_ratio,hausner_class,angle_of_repose_deg,repose_class,angle_image_path
ETHOCEL Std,,metal,D06,20260108_111340,3,1.0,0.473000,0.007483,0.403333,0.202174,0.852713,Excellent,31.305809,Good,logs/experiments/20260108_111340_ETHOCEL Std/flowability/20260108_raw_image.png

File: logs/experiments/old/20260108_111340_ETHOCEL Std/flowability/20260108_hausner_raw.csv
mode,index,mass_g,density_g_per_ml
bulk,1,0.285000,0.475000
bulk,2,0.282000,0.470000
bulk,3,0.276000,0.460000
bulk,4,0.288000,0.480000
bulk,5,0.288000,0.480000
tapped,1,0.298000,0.496667
tapped,2,0.298000,0.496667
tapped,3,0.319000,0.531667
tapped,4,0.295000,0.491667
tapped,5,0.000000,0.000000

File: logs/experiments/old/20260114_164926_ETHOCEL Std/flowability/20260114_flowability_summary.csv
material_name,powder_type,part_type,disk_id,measurement_date,vib_level,vib_sec,bulk_density_mean,bulk_density_stdev,tapped_density_mean,tapped_density_stdev,hausner_ratio,hausner_class,angle_of_repose_deg,repose_class,angle_image_path
ETHOCEL Std,,metal,D06,20260114_164926,3,1.0,0.485667,0.130446,0.498333,0.034785,1.026081,Excellent,30.572848,Good,logs/experiments/20260114_164926_ETHOCEL Std/flowability/20260114_raw_image.png

File: logs/experiments/old/20260114_164926_ETHOCEL Std/flowability/20260114_hausner_raw.csv
mode,index,mass_g,density_g_per_ml
bulk,1,0.262000,0.436667
bulk,2,0.447000,0.745000
bulk,3,0.261000,0.435000
bulk,4,0.248000,0.413333
bulk,5,0.239000,0.398333
tapped,1,0.258000,0.430000
tapped,2,0.315000,0.525000
tapped,3,0.305000,0.508333
tapped,4,0.305000,0.508333
tapped,5,0.312000,0.520000

File: logs/experiments/old/20260114_165739_ETHOCEL Std/flowability/20260114_hausner_raw.csv
mode,index,mass_g,density_g_per_ml
bulk,1,0.045000,0.075000
bulk,2,0.150000,0.250000
bulk,3,0.063000,0.105000
bulk,4,0.405000,0.675000
bulk,5,0.255000,0.425000
tapped,1,0.252000,0.420000
tapped,2,0.305000,0.508333

File: logs/experiments/old/20260116_124756_ETHOCEL Std/flowability/20260116_flowability_summary.csv
material_name,powder_type,part_type,disk_id,measurement_date,vib_level,vib_sec,bulk_density_mean,bulk_density_stdev,tapped_density_mean,tapped_density_stdev,hausner_ratio,hausner_class,angle_of_repose_deg,repose_class,angle_image_path
ETHOCEL Std,,metal,D06,20260116_124756,2,1.0,0.311667,0.058386,0.500667,0.004546,1.606417,"Very, very poor",27.814089,Excellent,logs/experiments/20260116_124756_ETHOCEL Std/flowability/20260116_raw_image.png

File: logs/experiments/old/20260116_124756_ETHOCEL Std/flowability/20260116_hausner_raw.csv
mode,index,mass_g,density_g_per_ml
bulk,1,0.271000,0.451667
bulk,2,0.328000,0.546667
bulk,3,0.048000,0.080000
bulk,4,0.213000,0.355000
bulk,5,0.061000,0.101667
bulk,6,0.221000,0.368333
bulk,7,0.199000,0.331667
bulk,8,0.123000,0.205000
bulk,9,0.179000,0.298333
tapped,1,0.293000,0.488333
tapped,2,0.295000,0.491667
tapped,3,0.298000,0.496667
tapped,4,0.304000,0.506667
tapped,5,0.303000,0.505000
tapped,6,0.297000,0.495000
tapped,7,0.300000,0.500000
tapped,8,0.304000,0.506667
tapped,9,0.304000,0.506667

File: logs/experiments/old/20260116_141001_ETHOCEL Std/flowability/20260116_flowability_summary.csv
material_name,powder_type,part_type,disk_id,measurement_date,vib_level,vib_sec,bulk_density_mean,bulk_density_stdev,tapped_density_mean,tapped_density_stdev,hausner_ratio,hausner_class,angle_of_repose_deg,repose_class,angle_image_path
ETHOCEL Std,,metal,D06,20260116_141001,2,1.0,0.483889,0.007495,0.487222,0.002079,1.006889,Excellent,31.817579,Good,logs/experiments/20260116_141001_ETHOCEL Std/flowability/20260116_raw_image.png

File: logs/experiments/old/20260116_141001_ETHOCEL Std/flowability/20260116_hausner_raw.csv
mode,index,mass_g,density_g_per_ml
bulk,1,0.450000,0.750000
bulk,2,0.395000,0.658333
bulk,3,0.293000,0.488333
bulk,4,0.246000,0.410000
bulk,5,0.294000,0.490000
bulk,6,0.241000,0.401667
bulk,7,0.284000,0.473333
tapped,1,0.247000,0.411667
tapped,2,0.289000,0.481667
tapped,3,0.292000,0.486667
tapped,4,0.294000,0.490000
tapped,5,0.300000,0.500000
tapped,6,0.294000,0.490000
tapped,7,0.291000,0.485000

File: logs/experiments/old/20260116_144231_ETHOCEL Std/flowability/20260116_flowability_summary.csv
material_name,powder_type,part_type,disk_id,measurement_date,vib_level,vib_sec,bulk_density_mean,bulk_density_stdev,tapped_density_mean,tapped_density_stdev,hausner_ratio,hausner_class,angle_of_repose_deg,repose_class,angle_image_path
ETHOCEL Std,,metal,D06,20260116_144231,2,1.0,0.415000,0.006236,0.491667,0.004082,1.184739,Fair,33.630605,Good,logs/experiments/20260116_144231_ETHOCEL Std/flowability/20260116_raw_image.png

File: logs/experiments/old/20260116_144231_ETHOCEL Std/flowability/20260116_hausner_raw.csv
mode,index,mass_g,density_g_per_ml
bulk,1,0.260000,0.433333
bulk,2,0.244000,0.406667
bulk,3,0.250000,0.416667
bulk,4,0.114000,0.190000
bulk,5,0.255000,0.425000
bulk,6,0.112000,0.186667
bulk,7,0.253000,0.421667
tapped,1,0.295000,0.491667
tapped,2,0.289000,0.481667
tapped,3,0.289000,0.481667
tapped,4,0.302000,0.503333
tapped,5,0.292000,0.486667
tapped,6,0.298000,0.496667
tapped,7,0.298000,0.496667
