Repository: oosaka005/powder-flow

# Powder Flow Measurement System

## Overview

This system automatically evaluates powder flowability using a Raspberry Pi-based dispensing device.
It measures the following properties and classifies them according to standard criteria:

- Bulk density and tapped density
- Hausner Ratio and Hausner Class
- Angle of repose and repose class

Results are saved as CSV/JSON files and accumulated in the on-device Material DB for comparison across materials and runs.

---

## Connecting to the Device

Connect your computer and the Raspberry Pi to the **same local network**, then open a terminal and run:

```bash
ssh sdl-5@dispensercontroller.local
```

| Item | Value |
|------|-------|
| Hostname | `dispensercontroller.local` |
| Username | `sdl-5` |
| Password | `Let'sFormulate5` |

---

## Starting the Application

The supported production path is now the two-layer SiLA 2 stack plus Web UI.
Install and enable the units in `deploy/systemd`, then browse to:

```text
RPi:     http://localhost:8000
Laptop: http://dispensercontroller.local:8000
```

For gateway-only development, with the SiLA 2 servers already running:

```bash
./run_web.sh
```

The old PySide application can still be launched for legacy development, but it
is not the hardware acceptance-test path:

```bash
cd ~/powder-flow
./run_app_desktop.sh
```

This script activates the Python virtual environment and launches the GUI.
The application window is 800 × 480 px and is optimized for the device's touchscreen display.

### SiLA 2 process layout

| Process | Default port | Responsibility |
|---------|--------------|----------------|
| Existing Balance Server | 50052 | Serial balance ownership |
| Powder Characterizer Dispenser Server | 50063 | Motor Bonnet + GPIO4 ownership |
| Powder Characterizer Camera Server | 50064 | Camera ownership and unchanged image bytes |
| Powder Characterizer Server | 50065 | Existing workflows, state, abort, pending results |
| Web UI Gateway | 8000 | HTTP/WebSocket and browser UI |

Server endpoints and ports are deployment environment variables; they are not
stored in `config/app_settings.json` and are not result or Material DB keys. See
`deploy/powder-flow.env.example`.

The dispenser server scans the full I2C bus. It ignores `0x70` when that address
is the PCA9685 All Call response and selects the one remaining individual
address. It does not use a configured address or a hard-coded candidate range.
Zero devices produces `waiting_for_device`; multiple individual addresses
produce an explicit ambiguity fault.

---

## Application Screens

The app has three layers:

| Screen | When shown |
|--------|-----------|
| **Tab screen** | Default; for configuration and data review |
| **Run screen** | During an automated experiment |
| **Result screen** | After an experiment finishes |

---

## Tab Screen

### Manual Mode

Run a single dispensing sequence with custom settings for inspection or troubleshooting.
Results from Manual Mode are **not** saved as experiment records.

| Control | Description |
|---------|-------------|
| **Vibration level** | Select one value (0–5); 0 = no vibration |
| **Vibration time** | Select one duration (1 s, 2 s, 3 s) |
| **Dose count** | Number of doses to dispense |
| **Camera focus** | Auto or Manual; manual mode requires a lens position value (0.0–32.0) |
| **Run** | Execute the manual dispensing sequence |

### Material DB

Displays all accumulated measurement results, grouped by material name.

Use the **Material** dropdown to select a material.
The table shows all records for that material, including:

- Disk ID and disk volume (mL)
- Vibration level and time used
- Step mass mean and standard deviation
- Bulk density, tapped density, Hausner Ratio, and Hausner Class
- Angle of repose and repose class

Press **Refresh** to reload after new results have been saved.

---

## Result Screen

Review the result before deciding whether to keep it.

| Area | Description |
|------|-------------|
| **Summary** (left, 3 pages) | Navigate with `< >` buttons: *Success* (pass/fail per stage), *Calibration* (step mass per vib level/time), *Flowability* (densities, Hausner Ratio, angle of repose) |
| **Preview images** (right) | Images captured during the experiment; navigate with `< >` if multiple |
| **Raw JSON** | Full result data for detailed inspection |

Press **Save Results** to write the result files and update the Material DB.
Press **Discard Results** to discard the data and return to Setup Mode without saving.

> You **must** press either Save or Discard to return to the Setup screen.

---

## Output Files

| Location | Contents |
|----------|----------|
| `logs/experiments/all/<timestamp>_<material>/` | Full experiment results (CSV + JSON + images) |
| `logs/experiments/single/<timestamp>_<material>_<stage>/` | Single test results |
| `config/material_database.json` | Cumulative Material DB (updated on save) |
| `config/app_settings.json` | Current Setup Mode settings (auto-saved) |

---

File: logs/experiments/single/20260417_165014_Kollidon VA64_bulk_density/20260417_bulk_density_raw.csv
index,mass_g,density_g_per_ml
1,0.755000,0.503333
2,0.815000,0.543333
3,0.837000,0.558000
4,0.832000,0.554667
5,0.839000,0.559333
6,0.836000,0.557333
7,0.849000,0.566000
