Repository: oosaka005/powder-flow

# Powder Flow Measurement System

## Overview

This system automatically evaluates powder flowability using a Raspberry Pi-based dispensing device.
It measures the following properties and classifies them according to standard criteria:

- Bulk density and tapped density
- Hausner Ratio and Hausner Class
- Angle of repose and repose class

Results are saved as CSV/JSON files and accumulated in the on-device Material DB for comparison across materials and runs.

---

## Connecting to the Device

Connect your computer and the Raspberry Pi to the **same local network**, then open a terminal and run:

```bash
ssh sdl-5@dispensercontroller.local
```

| Item | Value |
|------|-------|
| Hostname | `dispensercontroller.local` |
| Username | `sdl-5` |
| Password | `Let'sFormulate5` |

---

## Starting the Application

The supported production path is now the two-layer SiLA 2 stack plus Web UI.
Install and enable the units in `deploy/systemd`, then browse to:

```text
RPi:     http://localhost:8000
Laptop: http://dispensercontroller.local:8000
```

For gateway-only development, with the SiLA 2 servers already running:

```bash
./run_web.sh
```

The old PySide application can still be launched for legacy development, but it
is not the hardware acceptance-test path:

```bash
cd ~/powder-flow
./run_app_desktop.sh
```

This script activates the Python virtual environment and launches the GUI.
The application window is 800 × 480 px and is optimized for the device's touchscreen display.

### SiLA 2 process layout

| Process | Default port | Responsibility |
|---------|--------------|----------------|
| Existing Balance Server | 50052 | Serial balance ownership |
| Powder Characterizer Dispenser Server | 50063 | Motor Bonnet + GPIO4 ownership |
| Powder Characterizer Camera Server | 50064 | Camera ownership and unchanged image bytes |
| Powder Characterizer Server | 50065 | Existing workflows, state, abort, pending results |
| Web UI Gateway | 8000 | HTTP/WebSocket and browser UI |

Server endpoints and ports are deployment environment variables; they are not
stored in `config/app_settings.json` and are not result or Material DB keys. See
`deploy/powder-flow.env.example`.

The dispenser server scans the full I2C bus. It ignores `0x70` when that address
is the PCA9685 All Call response and selects the one remaining individual
address. It does not use a configured address or a hard-coded candidate range.
Zero devices produces `waiting_for_device`; multiple individual addresses
produce an explicit ambiguity fault.

---

## Application Screens

The app has three layers:

| Screen | When shown |
|--------|-----------|
| **Tab screen** | Default; for configuration and data review |
| **Run screen** | During an automated experiment |
| **Result screen** | After an experiment finishes |

---

## Tab Screen

### Manual Mode

Run a single dispensing sequence with custom settings for inspection or troubleshooting.
Results from Manual Mode are **not** saved as experiment records.

| Control | Description |
|---------|-------------|
| **Vibration level** | Select one value (0–5); 0 = no vibration |
| **Vibration time** | Select one duration (1 s, 2 s, 3 s) |
| **Dose count** | Number of doses to dispense |
| **Camera focus** | Auto or Manual; manual mode requires a lens position value (0.0–32.0) |
| **Run** | Execute the manual dispensing sequence |

### Material DB

Displays all accumulated measurement results, grouped by material name.

Use the **Material** dropdown to select a material.
The table shows all records for that material, including:

- Disk ID and disk volume (mL)
- Vibration level and time used
- Step mass mean and standard deviation
- Bulk density, tapped density, Hausner Ratio, and Hausner Class
- Angle of repose and repose class

Press **Refresh** to reload after new results have been saved.

---

## Result Screen

Review the result before deciding whether to keep it.

| Area | Description |
|------|-------------|
| **Summary** (left, 3 pages) | Navigate with `< >` buttons: *Success* (pass/fail per stage), *Calibration* (step mass per vib level/time), *Flowability* (densities, Hausner Ratio, angle of repose) |
| **Preview images** (right) | Images captured during the experiment; navigate with `< >` if multiple |
| **Raw JSON** | Full result data for detailed inspection |

Press **Save Results** to write the result files and update the Material DB.
Press **Discard Results** to discard the data and return to Setup Mode without saving.

> You **must** press either Save or Discard to return to the Setup screen.

---

## Output Files

| Location | Contents |
|----------|----------|
| `logs/experiments/all/<timestamp>_<material>/` | Full experiment results (CSV + JSON + images) |
| `logs/experiments/single/<timestamp>_<material>_<stage>/` | Single test results |
| `config/material_database.json` | Cumulative Material DB (updated on save) |
| `config/app_settings.json` | Current Setup Mode settings (auto-saved) |

---

File: output/flowability_data.csv
mat_name,diskID,volume_ml,bulk_density_mean,bulk_density(DS),bulk_density_stdev,tapped_density_mean,tapped_density(DS),tapped_density_stdev,hausner_ratio,hausner raito(DS calculated),angle_of_repose_deg,AoR(DS)
Ludiflash,D01,0.007,,0.4 ? 0.5,,,0.5 ? 0.65,,,1.28,,
Ludiflash,D03,0.075,0.68,0.4 ? 0.5,0.021773242,0.773333333,0.5 ? 0.65,0.021773242,1.137254902,1.28,34.44474127,
Ludiflash,D06,0.6,0.666111111,0.4 ? 0.5,0.002832789,0.761666667,0.5 ? 0.65,0.003600411,1.143452877,1.28,32.86829353,
Ludiflash,D08,1.5,0.754444444,0.4 ? 0.5,0.022485112,0.968444444,0.5 ? 0.65,0.000628539,1.28365243,1.28,8.406502368,
Ludiflash,D10,5.5,0.600363636,0.4 ? 0.5,0.019948695,0.72230303,0.5 ? 0.65,0.003563925,1.203109227,1.28,28.71402031,
NEUSILIN US2,D01,0.007,,0.13 ? 0.18,,,0.16 ? 0.22,,,1.23,,30�EE�EE
NEUSILIN US2,D03,0.075,0.142222222,0.13 ? 0.18,0.006285394,,0.16 ? 0.22,,,1.23,25.76164336,30�EE�EE
NEUSILIN US2,D06,0.6,0.176111111,0.13 ? 0.18,0.000785674,0.196666667,0.16 ? 0.22,0,1.116719243,1.23,23.37016466,30�EE�EE
NEUSILIN US2,D08,1.5,0.198222222,0.13 ? 0.18,0.013425607,0.228,0.16 ? 0.22,0.002372684,1.150224215,1.23,23.96829994,30�EE�EE
NEUSILIN US2,D10,5.5,0.160484848,0.13 ? 0.18,0.002581278,0.181878788,0.16 ? 0.22,8.57E-05,1.133308157,1.23,18.95255179,30�EE�EE
Kollidon VA64,D01,0.007,,0.2 ? 0.3,,,0.30 ? 0.35,,,1.3,,
Kollidon VA64,D03,0.075,0.448888889,0.2 ? 0.3,0.022662309,0.462222222,0.30 ? 0.35,0.006285394,1.02970297,1.3,32.99752457,
Kollidon VA64,D06,0.6,0.430555556,0.2 ? 0.3,0.002832789,0.486666667,0.30 ? 0.35,0,1.130322581,1.3,30.67315412,
Kollidon VA64,D08,1.5,0.499555556,0.2 ? 0.3,0.00174978,0.567333333,0.30 ? 0.35,0.004650767,1.135676157,1.3,26.09688883,
Kollidon VA64,D10,5.5,0.374363636,0.2 ? 0.3,0.001268391,0.439393939,0.30 ? 0.35,0.001426497,1.17370892,1.3,29.57162893,
Lactopress,D01,0.007,,0.47,,,,,,,,
Lactopress,D03,0.075,,0.47,,0.818666667,,0.018086213,,,34.70275126,
Lactopress,D06,0.6,,0.47,,0.835,,0.006831301,,,47.36583779,
Lactopress,D08,1.5,0.282444444,0.47,0.084931926,1.009555556,,0.009306841,,,40.86959741,
Lactopress,D10,5.5,0.711030303,0.47,0.31202544,0.758848485,,0.012162656,1.06725196,,40.62358637,
